Repository: Pazus/ESCal

# HOW-TO use the framework

First you need to define the material object. 

For EELS use `VarName = Material('MaterialName',InitialEnergy);`  

	Mat = Material('Au',2000);
	
Fox XPS use `VarName = XPSMaterial('MaterialName',ShellNumber,'AnodeName');`. `AnodeName` is optional, Al by default.

	Mat = XPSMaterial('Au',1,'Al');
  
  
In the case of Au: 1 shell is 4s1/2, 2 - 4p1/2, 3 - 4p3/2 etc.
Aluminium anode is the default value, so you can write just like this:

`Mat = XPSMaterial('Au',1);`

It is also possible to write this: `VarName = XPSMaterial('MaterialName',ShellNumber,AnodeEnergy);` for example: 

`Mat = XPSMaterial('Au',1,1486.6);`

## Calculations:

There are three possible methods to calculate energy spectra:
* Numerical Solution NS
* Small Angle Approximation SA
* Straight Line Approximation SLA

First it is necessary to set a layer, whether it's finite or infinite:
`Layer(MaterialVarName,thickness in nm);`
* Finite layer: `Layer(Mat,5)`;
* Infinite layer: `Layer(Mat);` or `Layer(Mat,inf);`

#### Reflection (REELS) calculaion
```
VarName = NSReflection(Layer(Mat,5)); %REELS calculation of layer with thickness of 5 nm
	  SAReflection(Layer(Mat));
	  SLAReflection(Layer(Mat));
```
In this class you may set the next:
```
VarName.theta0 = 0; %The incident polar angle with respect to the surface normal
VarName.phi = 0; %The azimuthal angle, 0 in default
VarName.N_in = 15; %The number of inelastic scatterings
VarName.Calculate; %To calculate general charasteristics
```

Then you can calculate the next:
```

To set material: 
	1. EELS VarName = Material('MaterialName',InitialEnergy);
		Mat = Material('Au',2000);
	2. XPS VarName = XPSMaterial('MaterialName',ShellNumber,'AnodeName');
		Mat = XPSMaterial('Au',1,'Al');
	   In the case of Au: 1 shell is 4s1/2, 2 - 4p1/2, 3 - 4p3/2 etc.
		Aluminium anode is the default value, so you can write just like this:
		Mat = XPSMaterial('Au',1);
           It is also possible to write this: 
	        VarName = XPSMaterial('MaterialName',ShellNumber,AnodeEnergy);
		Mat = XPSMaterial('Au',1,1486.6);
To calculate:

	We have three possible methods to calculate energy spectra:
		- Numerical Solution NS
		- Small Angle Approximation SA
		- Straight Line Approximation SLA

	First it is necessary to set a layer, whether it's finite or infinite:
	Layer(MaterialVarName,thickness in nm);
		Finite layer: Layer(Mat,5);
		Infinite layer: Layer(Mat); or Layer(Mat,inf);

	1. Reflection (REELS) calculaion
		VarName = NSReflection(Layer(Mat,5)); %REELS calculation of layer with thickness of 5 nm
			  SAReflection(Layer(Mat));
			  SLAReflection(Layer(Mat));

		In this class you may set the next:
		VarName.theta0 = 0; %The incident polar angle with respect to the surface normal
		VarName.phi = 0; %The azimuthal angle, 0 in default
		VarName.N_in = 15; %The number of inelastic scatterings
		VarName.Calculate; %To calculate general charasteristics
	Then you can calculate the next:
		VarName.CalculateAngularDistribution;
		VarName.CalculateEnergyDistribution(detecting polar angle);
			VarName.CalculateEnergyDistribution(45);
		VarName.CalculateIneasticScatteringDistribution(detecting polar angle);
	2. Transmission (TEELS) calculation
		VarName = NSTransmission(Layer(Mat,5)); %in this case a layer always should be finite (because we calculate transmission through the sample)
	   All other things are the same (like in the reflection case).
	3. XPS calculation
		VarName = NSXPS(Layer(Mat));
	   All other things are the same (like in the reflection case).

To plot:
	VarName.plotAngularDistribution;
	VarName.plotEnergyDistribution(45);
	VarName.plotInelasticScatteringDistribution(45);



To calculate a multilayer system (for example surface and bulk):
	1. EELS
		First it is necessary to set number of layers and their thicknesses.
		Layers = [Layer(Mat,3) Layer(Mat)]; %if we have just surface and bulk for one material
		Layers = [Layer(Mat1,3) Layer(Mat2)]; %if we have layers of different materials
		Here the counting begins from the lower layer, so in [] the first one belongs to the top layer and the second one to the lower layer.
		
		Then you can choose which calculation method you want to use for layers. For example, sometimes you may use SLA method for a top layer to reduce the calculation time, so it means that it's possible to use different methods to calculate different layers.

		Methods = {'SLA'};
		Methods = {'SLA','NS'};
                Methods = {'NS','NS'};
		NS method is the default one.
		The number of pointed methods should coincide with the number of layers.
		
		Now we can start the MultiLayer class:
		Rml = ReflectionMultiLayer(Layers,Methods); %the reflection case
		Rml = TransmissionMultiLayer(Layers,Methods); %the transmission case

		Rml.energy_mesh_full = Mat.E0-100:step:Mat.E0+10; %to set the energy mesh you want to calculate (if you don't need to calculate the entire spectrum)
		Rml.sigma_gauss = 0.8; % to convolute with the gauss function

File: src/MaterialDatabase/Werner Data/Total Surface Excitation Probability.txt
Element	a/aNFE
Be 1.0
Al 0.7
Si 1.0
V 1.6
Fe 1.5
Co 1.8
Ni 1.8
Cu 2.0
Ge 0.9
Mo 1.9
Pd 1.7
Te 0.8
Ta 1.5
W 1.4
Au 1.5
Pb 1.8



aNFE=0.173eV^(-1/2)

SEP-values [1,2,3] can be estimated from the formula [2]: 
Ps(?)=1/(vE a cos?+1) where Ps is the average number of surface excitations in a single surface crossing in the polar direction cos? for an electron with energy E and a is the surface excitation parameter. Experimental values for this quantity are given in the table on the right in units of aNFE=0.173eV-1/2. The probability for experiencing a certain number of surface excitations during a single surface crossing is then obtained from Poisson statistics: P(0)=exp(-Ps(?)), P(1)=Ps(?) exp(-Ps(?)), P(2)=P2s(?) exp(-Ps(?))/2, etc. For materials not in the table, the surface excitation parameter a may be estimated from the formula a/aNFE=0.039h?p/2?+0.4 where h?p/2? is the generalized plasmon energy in eV.
